Repository: sang-bun/ess-battery-life-prediction

# ESS 배터리 수명 예측

초기 100사이클의 측정값으로 배터리가 총 몇 사이클까지 사용할 수 있는지 예측하는 회귀 프로젝트다. 초기 방전 용량이 비슷한 셀이라도 최종 수명은 다를 수 있다는 점에서 출발했다. 용량 자체뿐 아니라 초기 사이클 사이의 변화가 수명을 구분하는 데 도움이 되는지 확인하고자 했다.

Batch 1 내부 검증에서는 ΔQ 로그분산 하나를 사용한 선형회귀의 오차가 가장 작았다. 그러나 Batch 2에서는 MAPE가 26.175%로 높아졌고, 대부분의 셀을 실제보다 오래 사용할 수 있다고 예측했다. 이 차이를 중심으로 피처 선택과 검증 방식, 실제 ESS 적용의 한계를 정리했다.

## 프로젝트 개요

- 데이터셋: MIT–Stanford Battery Dataset, Severson et al. (2019)
- 학습 데이터: Batch 1, `2017-05-12`
- 평가 데이터: Batch 2, `2018-02-20`
- 태스크: **Regression — 초기 100사이클로 총 Cycle Life 예측**
- 타깃: 원본 수명을 점검하고 보정한 `cycle_life_model`
- 평가 지표: MAPE(%), 보조 지표 RMSE(사이클)
- Batch 3는 DAY1 EDA에서 비교했으며, DAY2 추가 모델 평가는 진행하지 않았다.

장·단수명 두 범주로 나누기보다 셀별 수명 차이를 연속적인 값으로 확인하기 위해 회귀를 선택했다. 예측 대상은 총 수명이며, 현재 사용 시점에서 얼마나 더 쓸 수 있는지를 뜻하는 잔여수명(RUL)과는 구분한다.

## 파일 구조

주요 파일과 결과 폴더는 다음과 같다. 상세 실험 폴더 안에는 지표, 셀별 예측값, 설정 파일이 함께 있다.

```text
ess-battery-project/
├── README.md
├── requirements.txt
├── .gitignore
├── data/
│   ├── README.md
│   ├── data-manifest.json
│   ├── raw/                         # 원본 MAT 3개, Git 제외
│   └── processed/
│       └── features_20261002_125401_694125/
│           ├── model_candidates.csv
│           ├── label_audit.csv
│           ├── feature_dictionary.csv
│           └── metadata.json
├── notebooks/
│   ├── 01_EDA.ipynb
│   ├── 02_feature_engineering.ipynb
│   └── 03_modeling.ipynb
├── results/
│   └── model_performance.csv
├── outputs/
│   └── modeling/
│       └── group_split_20261002_132656_557254/
│           ├── split_manifest.csv
│           ├── split_config.json
│           ├── baseline_20261002_133638_600324/
│           ├── candidates_20261002_134908_638429/
│           ├── holdout_20261002_135537_771160/
│           └── final_test_20261002_140941_363275/
│               └── error_analysis_20261002_143735_159129/
└── reports/
    ├── DS-MINI-Design-울산캠퍼스-U045-김영준.pdf
    └── monitoring-plan.md
```

분석부터 학습까지의 코드는 세 노트북에 정리했다. `results/`에는 과제 양식의 최종 성능표를, `outputs/`에는 분할 기록과 후보 비교 결과, 최종 모델과 예측값을 보관했다. [DAY1 제출 보고서](reports/DS-MINI-Design-울산캠퍼스-U045-김영준.pdf)는 EDA와 모델 설계 단계의 내용이다.

## 환경 설정

실습 환경은 Python 3.11.15이며, 사용한 라이브러리 버전은 [requirements.txt](requirements.txt)에 고정했다. 아래는 macOS/Linux 기준이다.

```bash
git clone https://github.com/sang-bun/ess-battery-life-prediction.git ess-battery-project
cd ess-battery-project

python3.11 -m venv .venv
source .venv/bin/activate
python -m pip install -r requirements.txt
```

VS Code의 Jupyter 확장에서 `.venv`의 Python을 노트북 커널로 선택한다. 설치에 사용한 Python과 노트북 커널이 다르면 패키지를 설치해도 불러오지 못할 수 있다.

원본 MAT 파일은 용량 때문에 Git에 포함하지 않았다. 전체 과정을 실행하려면 [데이터 안내](data/README.md)의 파일명대로 `data/raw/`에 준비해야 한다. `data/data-manifest.json`은 원본 데이터의 출처·해시 기록이며, 02 노트북에서 사용하므로 함께 유지한다.

### 실행 순서

1. [01_EDA.ipynb](notebooks/01_EDA.ipynb): 세 배치의 수명 분포, 열화 곡선, ΔQ, 충전 조건, 상관관계를 확인한다.
2. [02_feature_engineering.ipynb](notebooks/02_feature_engineering.ipynb): Batch 1·2의 피처를 추출하고 수명 라벨을 점검한 뒤 모델링용 CSV를 저장한다.
3. [03_modeling.ipynb](notebooks/03_modeling.ipynb): 프로토콜별 분할, 후보 비교, hold-out 검증, Batch 2 평가와 오류 분석을 진행한다.

각 노트북은 프로젝트 루트 또는 `notebooks/`를 작업 경로로 두고 위에서부터 실행한다. 03은 저장소에 포함된 가공 데이터로 시작할 수 있어, 모델링만 실행할 때는 원본 MAT를 다시 읽지 않는다.

현재 03의 `SNAPSHOT_DIR`은 `data/processed/features_20261002_125401_694125/`로 고정돼 있다. 02를 다시 실행하면 새 시각의 폴더가 생성되므로, 새 데이터를 사용하려면 이 경로를 직접 바꿔야 한다. 기존 결과를 읽기만 할 때는 노트북을 재실행할 필요가 없다. 03 전체 실행은 재학습과 Batch 2 평가까지 수행하며, 마지막 셀은 `results/model_performance.csv`를 갱신한다.

현재 환경의 패키지 의존성 검사(`pip check`)와 코드·입력 경로 점검은 통과했다. 별도의 새 환경에서 세 노트북을 새 커널로 처음부터 끝까지 실행하는 검증은 아직 하지 않았다.

## EDA

DAY1의 수명 통계와 상관계수는 **원본 제공 수명 기준**이다. Batch 1은 46셀을 탐색했고, DAY2에서 수명 보정과 미완료 셀 제외를 거쳐 모델링 대상이 41셀이 됐다.

### Cycle Life 분포

Batch 1은 500~1000사이클의 중간 수명 셀이 78.3%였고, 500사이클 미만의 단수명 셀은 없었다. 반면 Batch 2에서는 수명이 확인된 39셀 중 28셀(71.8%)이 단수명이었다. Batch 3는 1000사이클을 넘는 장수명 비율이 52.3%로 가장 높았다.

같은 데이터셋에 속하더라도 배치마다 예측할 대상의 구성이 달랐다. 따라서 Batch 1에서 검증 점수가 잘 나오는 것과 Batch 2에서도 잘 예측하는 것은 따로 확인해야 한다고 판단했다. 짧은 수명이라는 이유만으로 Batch 2의 셀을 이상치로 제거하지 않았다.

### 열화 곡선

일부 셀은 용량이 완만하게 줄다가 후기 구간에서 감소 속도가 빨라졌다. Batch 2에서는 이런 변화가 비교적 이른 사이클에 나타나는 셀이 많았다. 기울기가 달라지는 구간을 knee 후보로 관찰했지만, 자동으로 knee를 검출하거나 발생 시점을 수치로 추정하지는 않았다.

한편 Batch 1의 일부 셀은 마지막 기록에서도 용량이 충분히 남아 있었다. 이를 보면서 파일의 마지막 사이클을 곧바로 수명 종료로 받아들이면 안 된다고 판단했고, 모델링 전에 라벨을 다시 점검했다. 전체 열화 곡선은 이 점검에 사용했으며 초기 수명 예측 모델의 입력에는 넣지 않았다.

### ΔQ(V) 곡선

`ΔQ(V) = Q100(V) − Q10(V)`로 초기 방전 곡선의 변화를 계산했다. 세 배치 모두 ΔQ 로그분산이 작을수록 수명이 긴 경향을 보였다. Batch 1에서 수명과의 Spearman 상관계수는 −0.871이었다.

10사이클의 방전 용량 자체는 수명과의 관계가 약했다. 초기 용량이 얼마나 큰지보다 **초기 두 시점 사이에서 곡선이 어떻게 달라졌는지**가 더 유용한 신호일 수 있다고 보았고, ΔQ 로그분산을 단일 피처 기준 모델에 사용했다.

### 충전 조건과 수명

Batch 1에서는 1단계 C-rate가 높을수록 수명이 짧아지는 경향이 있었지만, 다른 배치에서는 관계가 약했다. 같은 초기 C-rate라도 전환 SOC와 이후 충전 조건에 따라 수명이 달랐다. 프로토콜별 표본도 적어 특정 C-rate를 최적 조건으로 정하지 않았다.

충전 시간과 수명의 상관은 Batch 1에서 양수(ρ=0.638), Batch 2에서 음수(ρ=−0.809)였다. 한 배치에서 상관이 높다는 이유만으로 유용한 입력이라고 확정하기 어렵다고 보았고, 보조 피처의 효과는 Batch 1 내부 검증에서 비교했다.

File: notebooks/01_EDA.ipynb (part 1 of 2)
# ESS Battery Health 

데이터셋 : Stanford & MIT - *Data-driven prediction of battery cycle life before capacity degradation* (Nature Energy, 2019)

## 라이브러리 및 시각화 설정

필요한 라이브러리를 불러오고 그래프의 기본 크기와 글자 크기를 설정한다.

```
import os
import warnings
from importlib.util import find_spec

import h5py
import matplotlib.cm as cm
import matplotlib.pyplot as plt
import mat73                      # MATLAB v7.3 (HDF5) 형식 로드용
import numpy as np
import pandas as pd
import scipy.io as sio            # MATLAB v7.2 이하 형식 로드용 (fallback)
from IPython.display import display
from scipy.stats import theilslopes

warnings.filterwarnings('ignore')

plt.rcParams['figure.figsize'] = (12, 5)
plt.rcParams['font.size'] = 12
```

## 데이터 파일 확인

데이터 경로, 파일 목록과 크기를 확인한다.

```
# 데이터 경로 설정
PROJECT_DIR = os.path.abspath(os.getcwd())
if os.path.basename(PROJECT_DIR) == "notebooks":
    PROJECT_DIR = os.path.dirname(PROJECT_DIR)
DATA_DIR = os.path.join(PROJECT_DIR, "data", "raw")
if not os.path.isdir(DATA_DIR):
    raise FileNotFoundError("프로젝트 루트 또는 notebooks 폴더에서 실행하고 data/raw를 확인하세요.")

files = sorted(os.listdir(DATA_DIR))
print(f"데이터 경로 : {DATA_DIR}")
print(f"파일 목록 :")
for f in files:
    size_mb = os.path.getsize(os.path.join(DATA_DIR, f)) / (1024**3)
    print(f"   {f}  ({size_mb:.1f} GB)")
```

데이터 경로 : /Users/kim-youngjun/ess-battery-project/data/raw
파일 목록 :
   2017-05-12_batchdata_updated_struct_errorcorrect.mat  (2.8 GB)
   2018-02-20_batchdata_updated_struct_errorcorrect.mat  (1.9 GB)
   2018-04-12_batchdata_updated_struct_errorcorrect.mat  (3.0 GB)

## Batch 1 데이터 불러오기

MATLAB 파일을 불러오고 최상위 키를 확인한다.

```
# Batch 1 로드 (가장 많이 사용되는 기본 배치)
batch1_path = os.path.join(DATA_DIR, '2017-05-12_batchdata_updated_struct_errorcorrect.mat')

def load_mat(path):
    """
    .mat 파일 로더 (버전 자동 감지)
    - MATLAB v7.3 (HDF5, 대용량) : mat73.loadmat() 사용
    - MATLAB v7.2 이하          : scipy.io.loadmat() 사용
    """
    try:
        data = mat73.loadmat(path)
        print("로드 완료 (MATLAB v7.3 / HDF5 형식)")
    except Exception:
        data = sio.loadmat(path, simplify_cells=True)
        print("로드 완료 (MATLAB v7.2 이하 형식)")
    return data

print("로딩 중... (파일이 크므로 수십 초 소요될 수 있습니다)")
mat = load_mat(batch1_path)

# 최상위 키 확인
print(f"\n최상위 키 : {list(mat.keys())}")
```

ERROR:root:ERROR: MATLAB type not supported: string, (uint32)
ERROR:root:ERROR: MATLAB type not supported: string, (uint32)
ERROR:root:ERROR: MATLAB type not supported: string, (uint32)
ERROR:root:ERROR: MATLAB type not supported: string, (uint32)
ERROR:root:ERROR: MATLAB type not supported: string, (uint32)
ERROR:root:ERROR: MATLAB type not supported: string, (uint32)
ERROR:root:ERROR: MATLAB type not supported: string, (uint32)
ERROR:root:ERROR: MATLAB type not supported: string, (uint32)
ERROR:root:ERROR: MATLAB type not supported: string, (uint32)
ERROR:root:ERROR: MATLAB type not supported: string, (uint32)
ERROR:root:ERROR: MATLAB type not supported: string, (uint32)
ERROR:root:ERROR: MATLAB type not supported: string, (uint32)
ERROR:root:ERROR: MATLAB type not supported: string, (uint32)
ERROR:root:ERROR: MATLAB type not supported: string, (uint32)
ERROR:root:ERROR: MATLAB type not supported: string, (uint32)
ERROR:root:ERROR: MATLAB type not supported: string, (uint32)
ERROR:root:ERROR: MATLAB type not supported: string, (uint32)
ERROR:root:ERROR: MATLAB type not supported: string, (uint32)
ERROR:root:ERROR: MATLAB type not supported: string, (uint32)
ERROR:root:ERROR: MATLAB type not supported: string, (uint32)
ERROR:root:ERROR: MATLAB type not supported: string, (uint32)
ERROR:root:ERROR: MATLAB type not supported: string, (uint32)
ERROR:root:ERROR: MATLAB type not supported: string, (uint32)
ERROR:root:ERROR: MATLAB type not supported: string, (uint32)
ERROR:root:ERROR: MATLAB type not supported: string, (uint32)
ERROR:root:ERROR: MATLAB type not supported: string, (uint32)
ERROR:root:ERROR: MATLAB type not supported: string, (uint32)
ERROR:root:ERROR: MATLAB type not supported: string, (uint32)
ERROR:root:ERROR: MATLAB type not supported: string, (uint32)
ERROR:root:ERROR: MATLAB type not supported: string, (uint32)
ERROR:root:ERROR: MATLAB type not supported: string, (uint32)
ERROR:root:ERROR: MATLAB type not supported: string, (uint32)
ERROR:root:ERROR: MATLAB type not supported: string, (uint32)
ERROR:root:ERROR: MATLAB type not supported: string, (uint32)
ERROR:root:ERROR: MATLAB type not supported: string, (uint32)
ERROR:root:ERROR: MATLAB type not supported: string, (uint32)
ERROR:root:ERROR: MATLAB type not supported: string, (uint32)
ERROR:root:ERROR: MATLAB type not supported: string, (uint32)
ERROR:root:ERROR: MATLAB type not supported: string, (uint32)
ERROR:root:ERROR: MATLAB type not supported: string, (uint32)
ERROR:root:ERROR: MATLAB type not supported: string, (uint32)
ERROR:root:ERROR: MATLAB type not supported: string, (uint32)
ERROR:root:ERROR: MATLAB type not supported: string, (uint32)
ERROR:root:ERROR: MATLAB type not supported: string, (uint32)
ERROR:root:ERROR: MATLAB type not supported: string, (uint32)
ERROR:root:ERROR: MATLAB type not supported: string, (uint32)
ERROR:root:ERROR: MATLAB type not supported: string, (uint32)
ERROR:root:ERROR: MATLAB type not supported: string, (uint32)
ERROR:root:ERROR: MATLAB type not supported: string, (uint32)
ERROR:root:ERROR: MATLAB type not supported: string, (uint32)
ERROR:root:ERROR: MATLAB type not supported: string, (uint32)
ERROR:root:ERROR: MATLAB type not supported: string, (uint32)
ERROR:root:ERROR: MATLAB type not supported: string, (uint32)
ERROR:root:ERROR: MATLAB type not supported: string, (uint32)
ERROR:root:ERROR: MATLAB type not supported: string, (uint32)
ERROR:root:ERROR: MATLAB type not supported: string, (uint32)
ERROR:root:ERROR: MATLAB type not supported: string, (uint32)
ERROR:root:ERROR: MATLAB type not supported: string, (uint32)
ERROR:root:ERROR: MATLAB type not supported: string, (uint32)
ERROR:root:ERROR: MATLAB type not supported: string, (uint32)
ERROR:root:ERROR: MATLAB type not supported: string, (uint32)
ERROR:root:ERROR: MATLAB type not supported: string, (uint32)
ERROR:root:ERROR: MATLAB type not supported: string, (uint32)
ERROR:root:ERROR: MATLAB type not supported: string, (uint32)
ERROR:root:ERROR: MATLAB type not supported: string, (uint32)
ERROR:root:ERROR: MATLAB type not supported: string, (uint32)
ERROR:root:ERROR: MATLAB type not supported: string, (uint32)
ERROR:root:ERROR: MATLAB type not supported: string, (uint32)
ERROR:root:ERROR: MATLAB type not supported: string, (uint32)
ERROR:root:ERROR: MATLAB type not supported: string, (uint32)
ERROR:root:ERROR: MATLAB type not supported: string, (uint32)
ERROR:root:ERROR: MATLAB type not supported: string, (uint32)
ERROR:root:ERROR: MATLAB type not supported: string, (uint32)
ERROR:root:ERROR: MATLAB type not supported: string, (uint32)
ERROR:root:ERROR: MATLAB type not supported: string, (uint32)
ERROR:root:ERROR: MATLAB type not supported: string, (uint32)
ERROR:root:ERROR: MATLAB type not supported: string, (uint32)
ERROR:root:ERROR: MATLAB type not supported: string, (uint32)
ERROR:root:ERROR: MATLAB type not supported: string, (uint32)
ERROR:root:ERROR: MATLAB type not supported: string, (uint32)
ERROR:root:ERROR: MATLAB type not supported: string, (uint32)
ERROR:root:ERROR: MATLAB type not supported: string, (uint32)
ERROR:root:ERROR: MATLAB type not supported: string, (uint32)
ERROR:root:ERROR: MATLAB type not supported: string, (uint32)
ERROR:root:ERROR: MATLAB type not supported: string, (uint32)
ERROR:root:ERROR: MATLAB type not supported: string, (uint32)
ERROR:root:ERROR: MATLAB type not supported: string, (uint32)
ERROR:root:ERROR: MATLAB type not supported: string, (uint32)
ERROR:root:ERROR: MATLAB type not supported: string, (uint32)
ERROR:root:ERROR: MATLAB type not supported: string, (uint32)
ERROR:root:ERROR: MATLAB type not supported: string, (uint32)
ERROR:root:ERROR: MATLAB type not supported: string, (uint32)

로딩 중... (파일이 크므로 수십 초 소요될 수 있습니다)
로드 완료 (MATLAB v7.3 / HDF5 형식)

최상위 키 : ['batch', 'batch_date']

## 배터리 셀 구조 확인

배터리 셀 수, 자료형과 필드 목록을 확인한다.

```
batch = mat['batch']

# mat73은 list of dict, scipy는 structured array로 반환
# 아래 코드로 둘 다 동일하게 처리
if isinstance(batch, dict):
    # mat73: {'field': [val0, val1, ...]} 형태 → list of dict로 변환
    keys = list(batch.keys())
    n_cells = len(batch[keys[0]])
    batch = [{k: batch[k][i] for k in keys} for i in range(n_cells)]
    print("mat73 형식 → list of dict 변환 완료")

print(f"배터리 셀 수    : {len(batch)}")
print(f"타입            : {type(batch)}")
print(f"첫 번째 셀 키   : {list(batch[0].keys())}")
```

mat73 형식 → list of dict 변환 완료
배터리 셀 수    : 46
타입            : <class 'list'>
첫 번째 셀 키   : ['Vdlin', 'barcode', 'channel_id', 'cycle_life', 'cycles', 'policy', 'policy_readable', 'summary']

## 개별 셀 구조 확인

첫 번째 배터리 셀의 필드별 자료형과 배열 크기를 확인한다.

```
# 단일 셀 구조 상세 확인
cell0 = batch[0]

print("=" * 55)
print("배터리 셀[0] 구조")
print("=" * 55)

for key, val in cell0.items():
    if isinstance(val, np.ndarray):
        print(f"  {key:25s} | ndarray  | shape={val.shape}")
    elif isinstance(val, dict):
        print(f"  {key:25s} | dict     | keys={list(val.keys())}")
    else:
        print(f"  {key:25s} | {type(val).__name__:8s} | {val}")
```

=======================================================
배터리 셀[0] 구조
=======================================================
  Vdlin                     | ndarray  | shape=(1000,)
  barcode                   | NoneType | None
  channel_id                | NoneType | None
  cycle_life                | ndarray  | shape=()
  cycles                    | dict     | keys=['I', 'Qc', 'Qd', 'Qdlin', 'T', 'Tdlin', 'V', 'discharge_dQdV', 't']
  policy                    | str      | 3_6C-80PER_3_6C
  policy_readable           | str      | 3.6C(80%)-3.6C
  summary                   | dict     | keys=['IR', 'QCharge', 'QDischarge', 'Tavg', 'Tmax', 'Tmin', 'chargetime', 'cycle']

## 사이클 데이터 구조 확인

첫 번째 셀의 사이클 수와 사이클 내부 변수의 구조를 확인한다.

```
# cycles 내부 구조 확인 (핵심 시계열 데이터)
cycles_raw = cell0['cycles']

# mat73: cycles도 dict of lists 형태로 반환 → list of dict로 변환
if isinstance(cycles_raw, dict):
    keys = list(cycles_raw.keys())
    n_cycles = len(cycles_raw[keys[0]])
    cycles = [{k: cycles_raw[k][i] for k in keys} for i in range(n_cycles)]
    print(f"mat73 형식 → list of dict 변환 완료")
else:
    cycles = cycles_raw

print(f"총 사이클 수 : {len(cycles)}")
print(f"\n사이클[0] 내 변수 목록 :")
for key, val in cycles[0].items():
    if isinstance(val, np.ndarray):
        print(f"  {key:15s} | ndarray | shape={val.shape} | dtype={val.dtype}")
    else:
        print(f"  {key:15s} | {type(val).__name__:8s} | {val}")
```

mat73 형식 → list of dict 변환 완료
총 사이클 수 : 1189

사이클[0] 내 변수 목록 :
  I               | NoneType | None
  Qc              | NoneType | None
  Qd              | NoneType | None
  Qdlin           | NoneType | None
  T               | NoneType | None
  Tdlin           | NoneType | None
  V               | NoneType | None
  discharge_dQdV  | NoneType | None
  t               | NoneType | None

## 사이클별 요약 데이터 구성

각 배터리 셀의 summary 데이터를 추출하여 DataFrame으로 정리한다.

```
def to_list_of_dicts(d):
    """mat73의 dict-of-lists 구조를 list-of-dicts로 변환"""
    if isinstance(d, dict):
        keys = list(d.keys())
        n = len(d[keys[0]])
        return [{k: d[k][i] for k in keys} for i in range(n)]
    return d  # 이미 list 형태면 그대로 반환

def extract_summary(batch):
    """모든 배터리 셀의 summary 데이터를 DataFrame으로 변환"""
    records = []
    for i, cell in enumerate(batch):
        summary = cell['summary']
        # mat73은 summary도 dict-of-lists → 각 필드를 직접 접근
        if isinstance(summary, dict):
            qd   = np.array(summary['QDischarge'])
            qc   = np.array(summary['QCharge'])
            ir   = np.array(summary['IR'])
            tmax = np.array(summary['Tmax'])
            tavg = np.array(summary['Tavg'])
            tmin = np.array(summary['Tmin'])
            ct   = np.array(summary['chargetime'])
        else:
            qd   = summary['QDischarge']
            qc   = summary['QCharge']
            ir   = summary['IR']
            tmax = summary['Tmax']
            tavg = summary['Tavg']
            tmin = summary['Tmin']
            ct   = summary['chargetime']

        cycle_life = int(cell['cycle_life'])
        policy     = str(cell.get('policy_readable') or cell.get('policy') or 'unknown')
        n          = len(qd)

        for c in range(n):
            records.append({
                'cell_id'         : i,
                'cycle'           : c + 1,
                'cycle_life'      : cycle_life,
                'charging_policy' : policy,
                'QD'              : qd[c],
                'QC'              : qc[c],
                'IR'              : ir[c],
                'Tmax'            : tmax[c],
                'Tavg'            : tavg[c],
                'Tmin'            : tmin[c],
                'chargetime'      : ct[c],
            })
    return pd.DataFrame(records)
```

```
df = extract_summary(batch)

print(f"DataFrame shape : {df.shape}")
df.head()
```

DataFrame shape : (38811, 11)

   cell_id  cycle  cycle_life charging_policy        QD        QC        IR  \
0        0      1        1190  3.6C(80%)-3.6C  0.000000  0.000000  0.000000   
1        0      2        1190  3.6C(80%)-3.6C  1.070689  1.071042  0.016742   
2        0      3        1190  3.6C(80%)-3.6C  1.071900  1.071674  0.016724   
3        0      4        1190  3.6C(80%)-3.6C  1.072510  1.072304  0.016681   
4        0      5        1190  3.6C(80%)-3.6C  1.073174  1.072970  0.016662   

        Tmax       Tavg       Tmin  chargetime  
0   0.000000   0.000000   0.000000    0.000000  
1  35.652016  31.875011  29.566130   13.341250  
2  35.692978  31.931490  29.604385   13.425777  
3  35.680588  31.932603  29.744202   13.425167  
4  35.728691  31.959322  29.644709   13.341442

## 기본 통계 확인

수치형 열의 분포와 값의 범위를 확인한다.


이 표는 사이클 행 단위의 자료 점검용이다. 동일 셀의 수명이 반복되므로 여기의 cycle_life 평균을 셀별 평균 수명으로 해석하지 않는다. 셀별 수명 통계는 아래 배치별 수명 요약에서 계산한다.

```
# 기본 통계
df.describe().round(3)
```

         cell_id      cycle  cycle_life         QD         QC         IR  \
count  38811.000  38811.000   38811.000  38811.000  38811.000  38811.000   
mean      20.771    442.121     884.241      1.045      1.045      0.017   
std       13.469    276.876     186.940      0.059      0.061      0.001   
min        0.000      1.000     534.000      0.000      0.000      0.000   
25%        9.000    211.000     731.000      1.036      1.036      0.017   
50%       21.000    422.000     870.000      1.063      1.062      0.017   
75%       32.000    640.000    1017.000      1.076      1.076      0.017   
max       45.000   1226.000    1227.000      2.884      2.966      0.022   

            Tmax       Tavg       Tmin  chargetime  
count  38811.000  38811.000  38811.000   38811.000  
mean      37.322     33.404     30.589      11.510  
std        2.760      1.964      1.575       4.518  
min        0.000      0.000      0.000       0.000  
25%       35.961     32.438     29.938      10.653  
50%       37.599     33.471     30.390      11.208  
75%       39.107     34.472     31.200      12.092  
max       43.419     38.414     34.851     419.873

## 결측치 확인

열별 결측치 수를 확인한다.

```
print("결측치 현황 : ")
print(df.isnull().sum())
```

결측치 현황 : 
cell_id            0
cycle              0
cycle_life         0
charging_policy    0
QD                 0
QC                 0
IR                 0
Tmax               0
Tavg               0
Tmin               0
chargetime         0
dtype: int64

## 셀 및 충전 프로토콜 수 확인

고유 배터리 셀 수와 충전 프로토콜 종류 수를 확인한다.

```
print(f"\n배터리 셀 수   : {df['cell_id'].nunique()}")
print(f"충전 정책 종류 : {df['charging_policy'].nunique()}")
```


배터리 셀 수   : 46
충전 정책 종류 : 23

## 빈 초기 기록 제외

첫 사이클의 주요 측정값이 모두 0인 행을 제외한다.

```
measurement_cols = [
    "QD", "QC", "IR", "Tmax", "Tavg", "Tmin", "chargetime"
]

empty_mask = (
    df["cycle"].eq(1)
    & df[measurement_cols].eq(0).all(axis=1)
)

df_clean = df.loc[~empty_mask].copy()

print("제외한 행 수:", empty_mask.sum())
print("남은 행 수:", len(df_clean))
print("배터리 셀 수:", df_clean["cell_id"].nunique())
```

제외한 행 수: 46
남은 행 수: 38765
배터리 셀 수: 46

## 배치별 수명 요약

세 배치의 셀별 수명을 추출하고 배치별 기본 통계를 비교한다.

```
batch_files = {
    "Batch 1": "2017-05-12_batchdata_updated_struct_errorcorrect.mat",
    "Batch 2": "2018-02-20_batchdata_updated_struct_errorcorrect.mat",
    "Batch 3": "2018-04-12_batchdata_updated_struct_errorcorrect.mat",
}

records = []

for batch_name, filename in batch_files.items():
    with h5py.File(os.path.join(DATA_DIR, filename), "r") as f:
        life_refs = f["batch"]["cycle_life"][()].ravel()

        for i, ref in enumerate(life_refs):
            records.append({
                "batch": batch_name,
                "cell_id": i,
                "cycle_life": float(np.asarray(f[ref][()]).item()),
            })

df_life = pd.DataFrame(records)

life_stats = df_life.groupby("batch")["cycle_life"].agg(
    ["count", "min", "median", "mean", "max"]
).round(1)
display(life_stats)
```

         count    min  median    mean     max
batch                                        
Batch 1     46  534.0   858.5   844.7  1227.0
Batch 2     39  392.0   472.0   565.7  1186.0
Batch 3     44  541.0  1005.5  1059.7  1935.0

## 수명 결측 확인

배치별 수명 결측 개수와 해당 셀을 확인한다.

```
life_check = df_life.groupby("batch")["cycle_life"].agg(
    total_cells="size",
    available_life="count",
)

life_check["missing_life"] = (
    life_check["total_cells"] - life_check["available_life"]
)

print(life_check)

df_life.loc[
    df_life["cycle_life"].isna(),
    ["batch", "cell_id", "cycle_life"],
]
```

         total_cells  available_life  missing_life
batch                                             
Batch 1           46              46             0
Batch 2           47              39             8
Batch 3           46              44             2

       batch  cell_id  cycle_life
68   Batch 2       22         NaN
69   Batch 2       23         NaN
81   Batch 2       35         NaN
82   Batch 2       36         NaN
83   Batch 2       37         NaN
84   Batch 2       38         NaN
85   Batch 2       39         NaN
86   Batch 2       40         NaN
116  Batch 3       23         NaN
125  Batch 3       32         NaN

## 1. Cycle Life 분포

배치별 수명 분포와 장·중·단수명 비율을 비교하고, 수명이 짧은 셀을 식별한다.

```
df_life_valid = df_life.dropna(subset=["cycle_life"]).copy()

# 배치별 수명 분포
bins = np.linspace(150, 2300, 21)
fig, axes = plt.subplots(
    3, 1, figsize=(9, 10), sharex=True, sharey=True
)

for ax, batch_name in zip(axes, batch_files):
    life = df_life_valid.loc[
        df_life_valid["batch"] == batch_name, "cycle_life"
    ]
    ax.hist(life, bins=bins, edgecolor="black")
    ax.set_title(f"{batch_name} (n={len(life)})")
    ax.set_xlabel("Cycle Life")
    ax.set_ylabel("Number of Cells")
    ax.tick_params(labelbottom=True)
    ax.set_xlim(150, 2300)

axes[0].set_ylabel("Number of Cells")
plt.tight_layout()
plt.show()

# 장·단수명 개수와 비율: 수명이 확인된 셀 기준
life_ratio = df_life_valid.groupby("batch")["cycle_life"].agg(
    total_cells="size",
    short_count=lambda s: (s < 500).sum(),
    middle_count=lambda s: s.between(500, 1000).sum(),
    long_count=lambda s: (s > 1000).sum(),
)

life_ratio["short_pct"] = (
    life_ratio["short_count"] / life_ratio["total_cells"] * 100
)
life_ratio["long_pct"] = (
    life_ratio["long_count"] / life_ratio["total_cells"] * 100
)

life_ratio["middle_pct"] = life_ratio["middle_count"] / life_ratio["total_cells"] * 100

print("배치별 장·중·단수명 비율 (%): 보고서 표 4")
display(life_ratio.round(1))

# 수명이 짧은 셀 목록
short_cells = df_life_valid.loc[
    df_life_valid["cycle_life"] < 500,
    ["batch", "cell_id", "cycle_life"],
].sort_values(["batch", "cycle_life"])

print("\n단수명 셀 목록")
display(short_cells)
print("수명이 짧은 상위 5셀: 보고서 표 5")
display(short_cells.head(5))

# 히스토그램 범위 밖 셀 확인
outside_range = df_life_valid.loc[
    ~df_life_valid["cycle_life"].between(150, 2300)
]
print("150~2300 범위 밖 셀 수:", len(outside_range))
```

배치별 장·중·단수명 비율 (%): 보고서 표 4

         total_cells  short_count  middle_count  long_count  short_pct  \
batch                                                                    
Batch 1           46            0            36          10        0.0   
Batch 2           39           28             8           3       71.8   
Batch 3           44            0            21          23        0.0   

         long_pct  middle_pct  
batch                          
Batch 1      21.7        78.3  
Batch 2       7.7        20.5  
Batch 3      52.3        47.7


단수명 셀 목록

      batch  cell_id  cycle_life
65  Batch 2       19       392.0
52  Batch 2        6       393.0
61  Batch 2       15       396.0
67  Batch 2       21       408.0
76  Batch 2       30       412.0
51  Batch 2        5       416.0
48  Batch 2        2       424.0
77  Batch 2       31       425.0
60  Batch 2       14       426.0
74  Batch 2       28       437.0
87  Batch 2       41       442.0
50  Batch 2        4       444.0
57  Batch 2       11       449.0
64  Batch 2       18       449.0
72  Batch 2       26       450.0
75  Batch 2       29       452.0
59  Batch 2       13       460.0
58  Batch 2       12       466.0
63  Batch 2       17       471.0
62  Batch 2       16       472.0
73  Batch 2       27       474.0
88  Batch 2       42       474.0
46  Batch 2        0       477.0
66  Batch 2       20       489.0
47  Batch 2        1       491.0
56  Batch 2       10       492.0
71  Batch 2       25       493.0
49  Batch 2        3       499.0

수명이 짧은 상위 5셀: 보고서 표 5

      batch  cell_id  cycle_life
65  Batch 2       19       392.0
52  Batch 2        6       393.0
61  Batch 2       15       396.0
67  Batch 2       21       408.0
76  Batch 2       30       412.0

150~2300 범위 밖 셀 수: 0

### 해석

- Batch 1은 약 600~900사이클 부근에 집중되어 있으며, 장수명 비율은 21.7%, 단수명 비율은 0%이다.
- Batch 2는 약 400~500사이클 부근에 집중되어 있다. 단수명 비율은 71.8%로 가장 높고, 장수명 비율은 7.7%이다.
- Batch 3는 긴 수명 방향으로 꼬리가 늘어지는 분포를 보이며, 장수명 비율은 52.3%로 가장 높다.
- 중간수명(500~1,000사이클, 경계 포함) 비율은 Batch 1에서 78.3%, Batch 2에서 20.5%, Batch 3에서 47.7%이다. Batch 1은 중간수명, Batch 2는 단수명 셀이 가장 큰 비중을 차지한다.
- 수명이 확인된 셀 중 150~2,300사이클 범위 밖의 셀은 없다.
- 가장 짧은 셀은 Batch 2의 cell_id=19로, 수명은 392사이클이다. Batch 2에서 단수명 셀이 다수 관측되므로, 짧은 수명만으로 데이터 오류나 이상치라고 단정하지 않는다. 충전 프로토콜과 열화 곡선을 비교하여 원인 가설을 검토한다.
- 수명 결측인 Batch 2의 8개 셀과 Batch 3의 2개 셀은 수명 분포·비율 계산에서 제외했다. 따라서 결과는 수명이 확인된 셀을 대상으로 한 비교이다.

## 2. 방전 용량 열화 곡선

배치별 방전 용량 추이와 대표 셀의 곡선을 비교하여 열화 속도 변화와 knee 후보 구간을 탐색한다.

```
# 세 배치의 사이클 번호와 방전 용량 읽기
curves = {}

for batch_name, filename in batch_files.items():
    with h5py.File(os.path.join(DATA_DIR, filename), "r") as f:
        summary_refs = f["batch"]["summary"][()].ravel()

        for i, ref in enumerate(summary_refs):
            summary = f[ref]

            cycle = np.asarray(summary["cycle"][()]).ravel()
            qd = np.asarray(summary["QDischarge"][()]).ravel()

            assert len(cycle) == len(qd), \
                f"{batch_name}, cell {i}: 배열 길이가 다릅니다."

            # 첫 사이클의 주요 측정값이 모두 0인 기록 확인
            empty_initial = (cycle == 1) & (qd == 0)

            for key in [
                "QCharge", "IR", "Tmax", "Tavg", "Tmin", "chargetime"
            ]:
                values = np.asarray(summary[key][()]).ravel()
                assert len(values) == len(cycle)
                empty_initial &= values == 0

            valid = (
                np.isfinite(cycle)
                & np.isfinite(qd)
                & ~empty_initial
            )

            curves[(batch_name, i)] = (cycle[valid], qd[valid])

# 보고서 그림 2: 배치별 행, 왼쪽 전체 셀 / 오른쪽 대표 셀
fig, axes = plt.subplots(3, 2, figsize=(12, 12), sharex=True, sharey="col")
representative_records = []

for row, batch_name in enumerate(batch_files):
    for (name, cell_id), (cycle, qd) in curves.items():
        if name == batch_name:
            axes[row, 0].plot(cycle, qd, color="steelblue", alpha=0.3, linewidth=0.8)
    axes[row, 0].set_title(f"{batch_name} - All cells")
    axes[row, 0].set_ylim(0.7, 1.2)  # 표시 범위만 제한하며 원자료는 삭제하지 않음

    ranked = df_life_valid.loc[df_life_valid["batch"] == batch_name].sort_values(
        ["cycle_life", "cell_id"]
    )
    for position, label in zip(
        [0, len(ranked) // 2, len(ranked) - 1], ["Shortest", "Middle", "Longest"]
    ):
        cell = ranked.iloc[position]
        cell_id = int(cell["cell_id"])
        cycle, qd = curves[(batch_name, cell_id)]
        axes[row, 1].plot(
            cycle, qd, linewidth=1.5,
            label=f"{label}: cell {cell_id}, life={cell['cycle_life']:.0f}"
        )
        representative_records.append({
            "batch": batch_name, "selection": label,
            "cell_id": cell_id, "cycle_life": cell["cycle_life"],
        })
    axes[row, 1].set_title(f"{batch_name} - Selected cells")
    axes[row, 1].legend(fontsize=8)
    for ax in axes[row]:
        ax.set_xlabel("Cycle")
        ax.set_ylabel("Discharge Capacity (Ah)")
        ax.tick_params(labelbottom=True, labelleft=True)
        ax.grid(alpha=0.3)

plt.tight_layout()
plt.show()
df_representatives = pd.DataFrame(representative_records)
print("대표 셀: 보고서 표 6 (Middle은 수명 중간 순위 셀)")
display(df_representatives)
```

대표 셀: 보고서 표 6 (Middle은 수명 중간 순위 셀)

     batch selection  cell_id  cycle_life
0  Batch 1  Shortest       20       534.0
1  Batch 1    Middle       28       860.0
2  Batch 1   Longest        4      1227.0
3  Batch 2  Shortest       19       392.0
4  Batch 2    Middle       16       472.0
5  Batch 2   Longest       34      1186.0
6  Batch 3  Shortest       28       541.0
7  Batch 3    Middle        0      1009.0
8  Batch 3   Longest       38      1935.0

### 분석 결과

각 행은 하나의 배치이며, 왼쪽은 전체 셀, 오른쪽은 수명 순위로 선택한 대표 셀이다. 대표 셀 표의 `Middle`은 중간 순위 셀로, 배치의 평균 곡선이나 정확한 수명 중앙값을 의미하지 않는다.

- Batch 1은 셀마다 용량 감소 시점이 다르며, 일부 셀에서 후기 열화가 가속된다.
- Batch 2는 많은 셀에서 비교적 이른 사이클에 급격한 용량 감소가 나타난다.
- Batch 3는 방전 용량을 더 오랫동안 유지하는 셀이 많지만, 후기에는 감소가 가속되는 곡선도 관찰된다.
- 여러 대표 셀에서 완만한 감소 이후 기울기가 급해져, 열화 속도가 일정하지 않음을 확인했다. 이 전환 구간을 knee 후보로 볼 수 있으나, 자동 검출이나 정확한 발생 시점 계산은 수행하지 않았다.
- Batch 1의 최장수명 대표 셀(cell_id=4, 제공 수명 1,227사이클)은 관측 끝에서도 Qd가 약 1.02 Ah이며 뚜렷한 knee가 보이지 않는다. 제공된 수명과 EOL 도달 여부의 관계는 추가 확인이 필요하다.

전체 셀 그래프의 y축은 비교를 위해 0.7~1.2 Ah로 제한했으며, 원본 데이터는 유지했다.

## 3. 초기 사이클의 ΔQ(V) 비교

100번째와 10번째 사이클의 방전 용량 차이를 계산하고, 장·단수명 셀의 곡선을 비교한다. 곡선의 평균, 최솟값, 분산과 로그 분산을 후보 피처로 추출한다.

```
delta_curves = {}
feature_records = []
skipped = []

for batch_name, filename in batch_files.items():
    with h5py.File(os.path.join(DATA_DIR, filename), "r") as f:
        batch_group = f["batch"]
        cycle_refs = batch_group["cycles"][()].ravel()
        summary_refs = batch_group["summary"][()].ravel()
        voltage_refs = batch_group["Vdlin"][()].ravel()

        for cell_id, cycle_ref in enumerate(cycle_refs):
            cycles_group = f[cycle_ref]
            q_refs = cycles_group["Qdlin"][()].ravel()

            summary = f[summary_refs[cell_id]]
            cycle_numbers = np.asarray(summary["cycle"][()]).ravel()

            # 실제 사이클 번호로 10번째와 100번째 기록 찾기
            idx10 = np.flatnonzero(cycle_numbers == 10)
            idx100 = np.flatnonzero(cycle_numbers == 100)

            if (
                len(q_refs) != len(cycle_numbers)
                or len(idx10) != 1
                or len(idx100) != 1
            ):
                skipped.append({
                    "batch": batch_name,
                    "cell_id": cell_id,
                    "reason": "사이클 번호 또는 기록 수 확인 필요",
                })
                continue

            ref10 = q_refs[idx10[0]]
            ref100 = q_refs[idx100[0]]
            vref = voltage_refs[cell_id]

            if not ref10 or not ref100 or not vref:
                skipped.append({
                    "batch": batch_name,
                    "cell_id": cell_id,
                    "reason": "Qdlin 또는 전압축 참조 없음",
                })
                continue

            voltage = np.asarray(f[vref][()], dtype=float).ravel()
            q10 = np.asarray(f[ref10][()], dtype=float).ravel()
            q100 = np.asarray(f[ref100][()], dtype=float).ravel()

            if not (len(voltage) == len(q10) == len(q100) > 1):
                skipped.append({
                    "batch": batch_name,
                    "cell_id": cell_id,
                    "reason": "전압축과 Qdlin 길이 불일치",
                })
                continue

            if not (
                np.isfinite(voltage).all()
                and np.isfinite(q10).all()
                and np.isfinite(q100).all()
            ):
                skipped.append({
                    "batch": batch_name,
                    "cell_id": cell_id,
                    "reason": "전압 또는 Qdlin에 결측/무한값 존재",
                })
                continue

            # 전압 오름차순으로 동일하게 정렬
            order = np.argsort(voltage)
            voltage = voltage[order]
            delta_q = (q100 - q10)[order]

            if not np.all(np.diff(voltage) > 0):
                skipped.append({
                    "batch": batch_name,
                    "cell_id": cell_id,
                    "reason": "전압축에 중복값 존재",
                })
                continue

            delta_var = np.var(delta_q, ddof=0)

            delta_curves[(batch_name, cell_id)] = (voltage, delta_q)
            feature_records.append({
                "batch": batch_name,
                "cell_id": cell_id,
                "delta_q_mean": np.mean(delta_q),
                "delta_q_min": np.min(delta_q),
                "delta_q_var": delta_var,
                "delta_q_log_var": (
                    np.log10(delta_var) if delta_var > 0 else np.nan
                ),
            })

df_delta = pd.DataFrame(feature_records).merge(
    df_life,
    on=["batch", "cell_id"],
    how="left",
    validate="one_to_one",
)

# 앞서 사용한 DAY1 장·단수명 기준
df_delta["life_group"] = np.select(
    [
        df_delta["cycle_life"].isna(),
        df_delta["cycle_life"] < 500,
        df_delta["cycle_life"] > 1000,
    ],
    ["Unknown", "Short", "Long"],
    default="Middle",
)

group_colors = {
    "Short": "tab:orange",
    "Middle": "gray",
    "Long": "tab:blue",
    "Unknown": "silver",
}

# 보고서 그림 3: 왼쪽 ΔQ 곡선 / 오른쪽 로그 분산과 수명
fig, axes = plt.subplots(
    3, 2, figsize=(12, 12), sharex="col", sharey="col"
)

for row, batch_name in enumerate(batch_files):
    batch_df = df_delta.loc[df_delta["batch"] == batch_name]

    for group, color in group_colors.items():
        group_df = batch_df.loc[batch_df["life_group"] == group]

        # ΔQ(V) 곡선
        for j, record in enumerate(group_df.itertuples(index=False)):
            voltage, delta_q = delta_curves[(batch_name, record.cell_id)]

            axes[row, 0].plot(
                voltage,
                delta_q,
                color=color,
                alpha=0.5,
                linewidth=0.8,
                label=f"{group} (n={len(group_df)})" if j == 0 else None,
            )

        # 로그 분산과 수명의 관계
        known = group_df.dropna(
            subset=["cycle_life", "delta_q_log_var"]
        )
        if not known.empty:
            axes[row, 1].scatter(
                known["delta_q_log_var"],
                known["cycle_life"],
                color=color,
                alpha=0.8,
                s=30,
                label=group,
            )

    axes[row, 0].axhline(0, color="black", linestyle="--", linewidth=0.8)
    axes[row, 0].set_title(f"{batch_name} - ΔQ(V)")
    axes[row, 0].set_xlabel("Voltage (V)")
    axes[row, 0].legend(fontsize=8)

    axes[row, 1].set_title(f"{batch_name} - Feature vs Cycle Life")
    axes[row, 1].set_xlabel("log10 Var(ΔQ)")
    axes[row, 1].legend(fontsize=8)

    axes[row, 0].set_ylabel("Q100(V) − Q10(V) (Ah)")
    axes[row, 1].set_ylabel("Cycle Life")
    for ax in axes[row]:
        ax.tick_params(labelbottom=True, labelleft=True)
        ax.grid(alpha=0.3)


plt.tight_layout()
plt.show()

print("배치·수명 그룹별 피처 요약")
display(
    df_delta.groupby(["batch", "life_group"]).agg(
        n_cells=("cell_id", "count"),
        median_mean=("delta_q_mean", "median"),
        median_min=("delta_q_min", "median"),
        median_var=("delta_q_var", "median"),
        median_log_var=("delta_q_log_var", "median"),
    )
)

print("ΔQ 계산에서 제외된 셀 수:", len(skipped))
if skipped:
    display(pd.DataFrame(skipped))
```

배치·수명 그룹별 피처 요약

                    n_cells  median_mean  median_min  median_var  \
batch   life_group                                                 
Batch 1 Long             10    -0.009265   -0.022070    0.000051   
        Middle           36    -0.017209   -0.038294    0.000164   
Batch 2 Long              3    -0.008120   -0.019165    0.000053   
        Middle            8    -0.011181   -0.027066    0.000070   
        Short            28    -0.028665   -0.056180    0.000358   
        Unknown           8    -0.019312   -0.042156    0.000156   
Batch 3 Long             23    -0.008693   -0.020147    0.000048   
        Middle           21    -0.011765   -0.027646    0.000081   
        Unknown           2    -0.005033   -0.012865    0.000025   

                    median_log_var  
batch   life_group                  
Batch 1 Long             -4.310746  
        Middle           -3.786476  
Batch 2 Long             -4.271782  
        Middle           -4.153341  
        Short            -3.446103  
        Unknown          -3.907459  
Batch 3 Long             -4.316748  
        Middle           -4.091804  
        Unknown          -4.608571

ΔQ 계산에서 제외된 셀 수: 0

### 분석 결과

왼쪽은 전압별 ΔQ 곡선, 오른쪽은 셀별 ΔQ 로그 분산과 수명의 관계이다.

- 대부분의 셀에서 약 2.7~3.1 V 구간의 ΔQ가 음수로 나타나며, 초기 10~100사이클 사이에도 방전 용량 곡선의 변화가 관찰된다.
- Batch 2의 단수명 셀은 장수명 셀보다 ΔQ가 더 크게 음수로 내려간다. ΔQ 최솟값의 중앙값은 단수명 그룹에서 약 -0.056 Ah, 장수명 그룹에서 약 -0.019 Ah이다.
- 세 배치 모두 로그 분산이 작을수록 수명이 긴 경향을 보인다. Batch 1의 로그 분산 중앙값은 장수명 그룹 -4.31, 중간수명 그룹 -3.79이며, Batch 3에서도 각각 -4.32와 -4.09로 같은 경향이 나타난다.
- 따라서 ΔQ의 평균·최솟값·분산 및 로그 분산은 초기 곡선의 변화와 전압별 차이를 요약하는 후보 피처로 활용할 수 있다. 다만 그룹 간 겹침이 있어 단일 피처만으로 수명을 완전히 구분하기는 어렵다.
- Batch 1·3에는 단수명 셀이 없고, Batch 2의 장수명 셀은 3개뿐이므로 그룹 비교에는 표본 구성의 한계가 있다.

ΔQ 계산에서 제외된 셀은 없으며, 수명이 결측인 셀은 곡선 비교에는 포함하고 수명과의 관계 해석에서는 제외했다. 이 피처는 100번째 사이클까지 필요하므로 초기 5사이클 분류 모델에는 사용할 수 없다.

## 4. 충전 조건과 수명의 관계

충전 프로토콜별 평균 수명과 표본 수를 비교한다. 1·2단계 C-rate 및 전환 SOC와 수명, 초기 10~100사이클의 용량 감소율 사이의 관계를 분석한다.

```
charge_records = []

for batch_name, filename in batch_files.items():
    with h5py.File(os.path.join(DATA_DIR, filename), "r") as f:
        policy_refs = f["batch"]["policy_readable"][()].ravel()

        for cell_id, ref in enumerate(policy_refs):
            # MATLAB 문자 배열을 문자열로 변환
            if ref:
                codes = np.asarray(f[ref][()], dtype="<u2").ravel()
                protocol = codes.tobytes().decode("utf-16le").strip("\x00 ")
            else:
                protocol = None

            cycle, qd = curves[(batch_name, cell_id)]
            early_mask = (cycle >= 10) & (cycle <= 100)

            x = cycle[early_mask]
            y = qd[early_mask]

            # 튀는 값의 영향을 줄이는 중앙값 기반 기울기
            if (
                len(np.unique(x)) >= 3
                and np.any(x == 10)
                and np.any(x == 100)
            ):
                slope = theilslopes(y, x)[0]
                early_fade_rate = -1000 * slope  # mAh/cycle
            else:
                early_fade_rate = np.nan

            charge_records.append({
                "batch": batch_name,
                "cell_id": cell_id,
                "protocol": protocol,
                "early_fade_rate": early_fade_rate,
            })

df_charge = pd.DataFrame(charge_records).merge(
    df_life,
    on=["batch", "cell_id"],
    how="left",
    validate="one_to_one",
)

# 예: 5.6C(26%)-4.5C
# Batch 3의 -newstructure 등 추가 표기도 보존
number = r"\d+(?:\.\d+)?"
pattern = (
    rf"^({number})C\(({number})%\)-({number})C(?:-(.*))?$"
)

parsed = (
    df_charge["protocol"]
    .str.replace(" ", "", regex=False)
    .str.extract(pattern)
)
parsed.columns = ["charge_c1", "switch_soc", "charge_c2", "protocol_note"]

for column in ["charge_c1", "charge_c2", "switch_soc"]:
    df_charge[column] = pd.to_numeric(parsed[column], errors="coerce")

df_charge["protocol_note"] = parsed["protocol_note"]

# 프로토콜별 수명과 초기 감소율 요약
protocol_summary = (
    df_charge.groupby(["batch", "protocol"], dropna=False)
    .agg(
        total_cells=("cell_id", "size"),
        known_life=("cycle_life", "count"),
        mean_life=("cycle_life", "mean"),
        median_life=("cycle_life", "median"),
        known_fade_rate=("early_fade_rate", "count"),
        mean_fade_rate=("early_fade_rate", "mean"),
    )
    .reset_index()
)

print("충전 프로토콜별 요약")
display(
    protocol_summary
    .sort_values(["batch", "mean_life"])
    .round(3)
)

# 보고서 그림 4~6: 배치별 독립 그림, 평균과 수명 유효 n을 막대 끝에 표시
# [NS]는 원본 -newstructure 접미사의 표시용 약칭이다.
for batch_name in batch_files:
    sub = (
        protocol_summary.loc[protocol_summary["batch"] == batch_name]
        .dropna(subset=["mean_life"])
        .sort_values("mean_life", ascending=False, kind="stable")
    )
    fig, ax = plt.subplots(figsize=(12, max(4, 0.32 * len(sub) + 1.2)))
    positions = np.arange(len(sub))
    labels = sub["protocol"].str.replace("-newstructure", " [NS]", regex=False)
    ax.barh(positions, sub["mean_life"], color="#467da2")
    ax.set_yticks(positions, labels=labels, fontsize=9)
    ax.invert_yaxis()
    for y, record in zip(positions, sub.itertuples(index=False)):
        ax.text(
            record.mean_life + 15, y,
            f"{record.mean_life:,.1f} (n={record.known_life})",
            va="center", fontsize=9, clip_on=False,
        )
    ax.set_xlim(0, 1700)
    ax.set_xticks([0, 500, 1000, 1500])
    ax.set_title(f"{batch_name} - Mean Cycle Life by Protocol")
    ax.set_xlabel("Mean Cycle Life")
    ax.grid(axis="x", alpha=0.3)
    ax.set_axisbelow(True)
    plt.tight_layout()
    plt.show()

# 보고서 그림 7: 왼쪽 C1과 수명 / 오른쪽 C1과 초기 감소율
fig, axes = plt.subplots(3, 2, figsize=(12, 11), sharex=True, sharey="col")
for row, batch_name in enumerate(batch_files):
    sub = df_charge.loc[df_charge["batch"] == batch_name]
    life_data = sub.dropna(subset=["charge_c1", "cycle_life"])
    fade_data = sub.dropna(subset=["charge_c1", "early_fade_rate"])
    axes[row, 0].scatter(life_data["charge_c1"], life_data["cycle_life"], color="tab:blue", alpha=0.7)
    axes[row, 0].set_title(f"{batch_name} - C-rate vs Life")
    axes[row, 0].set_ylabel("Cycle Life")
    axes[row, 1].scatter(fade_data["charge_c1"], fade_data["early_fade_rate"], color="tab:orange", alpha=0.7)
    axes[row, 1].axhline(0, color="black", linestyle="--", linewidth=0.8)
    axes[row, 1].set_title(f"{batch_name} - C-rate vs Early Fade")
    axes[row, 1].set_ylabel("Early Capacity Fade (mAh/cycle)")
    for ax in axes[row]:
        ax.set_xlabel("First-stage C-rate (C)")
        ax.tick_params(labelbottom=True, labelleft=True)
        ax.grid(alpha=0.3)
plt.tight_layout()
plt.show()

# 충전 패턴과 수명·초기 감소율의 Spearman 상관
correlation_records = []

for batch_name in batch_files:
    sub = df_charge.loc[df_charge["batch"] == batch_name]

    for feature in ["charge_c1", "charge_c2", "switch_soc"]:
        for target in ["cycle_life", "early_fade_rate"]:
            pairs = sub[[feature, target]].dropna()

            if (
                len(pairs) >= 3
                and pairs[feature].nunique() > 1
                and pairs[target].nunique() > 1
            ):
                rho = pairs.corr(method="spearman").iloc[0, 1]
            else:
                rho = np.nan

            correlation_records.append({
                "batch": batch_name,
                "feature": feature,
                "target": target,
                "n_pairs": len(pairs),
                "spearman_rho": rho,
            })

df_charge_corr = pd.DataFrame(correlation_records)

print("충전 조건과 수명·초기 감소율의 상관")
display(df_charge_corr.round(3))

# 해석에 필요한 누락 확인
unparsed = df_charge[
    ["charge_c1", "charge_c2", "switch_soc"]
].isna().any(axis=1)

print("충전 설정 추출 실패 셀 수:", unparsed.sum())
if unparsed.any():
